Repository: SineBell/PDFgetX3_cheatsheet

# PDFgetX3_cheatsheet
 Simple PDFgetX3 cheatsheet created for 2023 Synchrotron Powder Diffraction School at PSI
 
 Author: Nicola Dengo
 https://sinebell.github.io/

This example demonstrates extraction of a PDF from small-angle scattering data.
In this folder, you will find ``Au_DNA_NPA.chi`` and ``Au_DNA_FF.chi`` files which correspond to diffraction data from
DNA-capped Au nanoparticle assemblies and from a DNA-capped Au
nanoparticle colloidal solution respectively. Those two files were
measured at X21 beamline, NSLS and published in `D. Nykypanchuk, M. M.
Maye, D. van der Lelie, and O. Gang, Nature 451, 549 (2008).
<https://www.nature.com/articles/nature06560>`_. We thank Prof. Oleg Gang (Columbia University) for sharing this data. The `pdfgets3.cfg` configuration file specifies processing parameters such as `formfactorfile` (required by ``sas`` mode), `qmin`, `qmax`, and `mode`.

To extract the PDF of DNA-capped Au nanoparticle assemblies, execute following command in this folder

    $ pdfgets3 --verbose=info Au_DNA_NPA.chi

This will save two files in the same directory, `Au_DNA_NPA.fq`, `Au_DNA_NPA.gr` for the F(Q) and G(r) functions of the Au nanoparticle assemblies

File: pdfgetxn3-examples/Au_DNA_NPA/Au_DNA_NPA.fq
[DEFAULT]

version = diffpy.pdfgetx-2.0.0.post113

# input and output specifications
dataformat = QA
inputfile = Au_DNA_NPA.chi
backgroundfile =
formfactorfile = Au_DNA_FF.chi
outputtype = fq

# PDF calculation setup
mode = sas
bgscale = 1
rpoly = 240.605
qmaxinst = 0.0751178
qmin = 0.01
qmax = 0.0719776
rmin = 100
rmax = 5000
rstep = 1

# End of config --------------------------------------------------------------

#### start data
#S 1
#L Q(Å$^{-1}$)  F(Å$^{-1}$)
0.0104 0.000766611
0.0112 0.000236262
0.012 -0.000341808
0.0128 -0.000955849
0.0136 -0.00159183
0.0144 -0.00224578
0.0152 -0.00290336
0.016 -0.00355695
0.0168 -0.00418113
0.0176 -0.00474718
0.0184 -0.00522847
0.0192 -0.0055807
0.02 -0.00572663
0.0208 -0.00558535
0.0216 -0.00494828
0.0224 -0.00357949
0.0232 -0.000324075
0.024 0.0105415
0.0248 0.0359454
0.0256 0.0471144
0.0264 0.0347452
0.0272 0.00759863
0.028 -0.00377833
0.0288 -0.0076036
0.0296 -0.00959632
0.0304 -0.0108425
0.0312 -0.011625
0.032 -0.0120595
0.0328 -0.0121516
0.0336 -0.0116917
0.0344 -0.00963032
0.0352 -0.00397799
0.036 0.000172484
0.0368 -0.00150349
0.0376 -0.0079931
0.0384 -0.011483
0.0392 -0.0121042
0.04 -0.0116491
0.0408 -0.0103833
0.0416 -0.00798638
0.0424 -0.00245632
0.0432 0.0109748
0.044 0.0245138
0.0448 0.0255926
0.0456 0.0131531
0.0464 0.00270748
0.0472 -0.000715171
0.048 -0.00177517
0.0488 -0.00153186
0.0496 0.000547397
0.0504 0.0049187
0.0512 0.00677353
0.052 0.00417833
0.0528 -0.000814676
0.0536 -0.00325234
0.0544 -0.0035323
0.0552 -0.00217372
0.056 0.00209146
0.0568 0.0071571
0.0576 0.00712252
0.0584 0.0016563
0.0592 -0.00359428
0.06 -0.00556947
0.0608 -0.00623509
0.0616 -0.00576298
0.0624 -0.00493983
0.0632 -0.00485361
0.064 -0.0057252
0.0648 -0.00575895
0.0656 -0.00388681
0.0664 5.39813e-05
0.0672 0.00556847
0.068 0.00673343
0.0688 0.00512698
0.0696 0.00144303
0.0704 0.000570564
0.0712 -0.000156919
